Repository: Faycel-Bendidi/RINENG-impurity-partitioning

# RINENG impurity partitioning

This repository contains the non-confidential data and code used for the study
**“Impurity partitioning during forced-cooling desupersaturation of industrial
wet-process phosphoric acid: a chemometric and mineralogical study.”**

The workflow reproduces the profile-based k-nearest-neighbor (kNN) imputation,
the PCA and Ward.D2 HCA analyses, the sensitivity and leave-one-time-out (LOTO)
assessments, and the data-driven main and supplementary figures.

## Scope and limitations

- Seven sampling times were studied: 0, 12, 24, 36, 48, 60, and 72 h.
- Two independent experimental replicates were used at each time; reported
  uncertainty is the sample standard deviation (n = 2).
- All aliquots originated from one industrial batch. Batch-to-batch variability
  was not evaluated.
- `D_i(t)` denotes the raw apparent solid–liquid partition coefficient.
- `Z_i(t)` denotes the centered and scaled temporal profile used for PCA and HCA.
- Co and Pb were excluded from PCA and HCA because reliable temporal partition
  coefficients could not be established.
- The multivariate results describe statistical associations and profile
  similarities; they do not demonstrate causality or common retention mechanisms.

## Repository structure

```text
data/raw/            Input partition-coefficient workbook
data/external/       Journal workbooks supplied locally and not tracked by Git
data/processed/      Imputed matrices and sensitivity scenarios
notebooks/           Validated profile-based kNN notebook
scripts/             Command-line workflow and figure-generation scripts
results/tables/      PCA, HCA, sensitivity, and LOTO output tables
results/figures/     Reference PDF figures and regenerated graphical outputs
documentation/       Data dictionary and validation notes
```

## Reproduction order

Run all commands from the repository root.

```bash
python scripts/01_profile_knn_imputation.py
Rscript scripts/02_pca_hca_analysis.R
Rscript scripts/03_generate_main_figures.R
Rscript scripts/04_generate_supplementary_figures.R
Rscript scripts/05_capture_session_info.R
```

Before generating Figures 4–7, place local copies of the two workbooks supplied
to the journal at the following paths:

```text
data/external/Supplementary_Data.xlsx
data/external/Granulo_laser_30.xlsx
```

These files are intentionally excluded from GitHub. Their expected SHA-256
checksums are documented in `documentation/external_files.md`.

The notebook `notebooks/01_profile_knn_imputation.ipynb` contains the same
Python analysis in an interactive form. Its saved outputs were cleared so that
local paths and stale execution state are not distributed.

## Validated primary results

- Selected imputation: uniform weighting, `k_NN = 8`.
- Standardized cross-validation RMSE: 0.8008221.
- Standardized cross-validation MAE: 0.6208004.
- PCA: PC1 = 61.1496%, PC2 = 24.0283%, cumulative PC1–PC2 = 85.1780%.
- PC3 = 10.5964%; cumulative PC1–PC3 = 95.7744%.
- HCA: Euclidean distance, Ward.D2 agglomeration, selected solution `G = 3`.

The `G = 3` solution was retained as a parsimonious compromise between the
elbow criterion, average and individual silhouette widths, dendrogram structure,
and group-size balance. It was not selected by maximizing the mean silhouette.

## Data availability

Only non-confidential inputs needed for the core kNN/PCA/HCA analyses are
intended for public release. `Supplementary_Data.xlsx` and the PSD workbook are
supplied to the journal but are not stored on GitHub. Private elemental
mass-balance files and industrially sensitive information are not included.
Raw SEM, XRD, and FTIR instrument files are outside the present repository.

## Reproducibility validation

The original Python workflow reports Python 3.13.5. It was also independently
rerun under Python 3.12.13, and all numerical CSV outputs matched the supplied
validated outputs. The complete R workflow was then executed without errors
from an empty global environment under R 4.5.1 on Windows 11. Exact R package
versions are recorded in `sessionInfo_R.txt`; further details are provided in
`documentation/validation_summary.md`.

File: data/processed/local_k_sensitivity_summary.csv
Target_variable,Time_h,Minimum_value,Maximum_value,Mean_value,Standard_deviation,Selected_k_NN_value,Absolute_range,Relative_range_percent
DCu,12,0.02653995209032297,0.027044292679943488,0.02680539543101232,0.00025321607142007684,0.026831941522770495,0.000504340589620518,1.879627641527608
DCu,24,0.024881308566885123,0.024978028073914995,0.02492227343886544,5.0027178400931025e-05,0.024881308566885123,9.671950702987153e-05,0.3887235543495363
DK2O,0,0.5095146259830858,0.5721679817723929,0.5415876516269374,0.03135333878239399,0.5430803471253334,0.06265335578930709,11.536664164142142
DMo,0,0.38517718686189817,0.41086464963232927,0.3975768395550349,0.0128667421498158,0.38517718686189817,0.025687462770431102,6.668999007888053
DMo,24,0.329889680810643,0.3408442326745187,0.3365828172827087,0.005868177075864839,0.3408442326745187,0.010954551863875672,3.213946669397357
DNi,0,0.07051610052675822,0.08110570071099969,0.07594505038321868,0.0052998958945755705,0.07621334991189811,0.010589600184241474,13.894678814778446

File: data/processed/partition_coefficients_uniform_k7.csv
Time_h,DP2O5,DAl2O3,DCaO,DFe2O3,DK2O,DMgO,DNa2O,DSO3,DSiO2,DCd,DCr,DCu,DMn,DMo,DNi,DZn,DF
0,0.025794744267982984,0.785856421245982,152.23905562224888,0.06669630156472262,0.5721679817723929,0.02440510283780265,0.9170602945262574,30.737074258703487,10.212246537952629,0.15220326970779502,0.024235986957396993,0.02490243586852192,0.03506578299004631,0.3966886821708772,0.08110570071099969,0.017418172657646974,2.9787261597665666
12,0.04027051526362356,5.286494208888208,221.3265982958314,0.062498534641084756,0.6671857619577308,0.04495580808080808,2.8005800580058002,26.230504995070987,6.8301693725422545,0.08870463394460247,0.07099122962179852,0.02653995209032297,0.053177750084966585,0.5638318670576735,0.04098675855575748,0.012789257972446115,0.7360288253389541
24,0.032860476878070755,1.7856705450091857,243.1040566824118,0.06252539459290514,0.3334000066673334,0.022471176634734,1.2999299929992998,26.73392445506436,6.78735648476258,0.09603451060001383,0.07376263887191382,0.024907483675796198,0.042794270734916706,0.33901453836296447,0.04611177029225853,0.009020064612598185,0.5224485312499211
36,0.03687995411796986,3.0010668563300142,250.86690747429844,0.06251758087201126,0.7143859649122808,0.03333991850845783,2.112895256916996,26.56007263039612,7.327253845654573,0.10208457652066674,0.11951926550780599,0.02606535850826578,0.06939233904948611,0.42519388511644873,0.09090909090909091,0.008568107053502255,0.5045458027186435
48,0.03817258122898927,3.787405592978159,312.9563492063492,0.06251025430680886,1.000833564879133,0.04398610901404197,2.6249413970932958,30.601188098876456,11.195021536850623,0.10339506172839506,0.18658197896797518,0.025637772722018767,0.10996252188786002,0.35359307359307357,0.12165858032110853,0.008508852714435128,0.42989454042267694
60,0.038414850020595165,4.144723412941417,348.1510604241697,0.058824750830564786,1.0,0.042105496453900715,2.4999218627910613,31.402479608806207,11.799806404456648,0.10326151333613925,0.1992306026058786,0.02918688713219604,0.14133552721788015,0.35325880031843826,0.1329360368561082,0.008087903417071315,0.4018518081688888
72,0.03923076288332238,3.999897938354766,316.264649971072,0.05881782945736434,1.034769786910198,0.043005467198543625,2.6257227691826848,31.604290620056332,13.835944010748848,0.10174714625934138,0.20095042846961692,0.02919489949453094,0.1362332606852466,0.3235787568890386,0.1318219374664792,0.008069767758195817,0.3848753966250228
